Repository: guidomula/ophira

# OPHIRA — Optical Thin Film Reflectance Analyzer

OPHIRA is a graphical tool for fitting multi-angle optical reflectance spectra of
thin films (porous silicon and similar). From **unpolarized** reflectance
measurements it extracts the film thickness *d* and the dispersion of the refractive
index *n(λ)*, the extinction coefficient *k(λ)*, and the uniaxial birefringence
*Δn(λ)*, using a Fresnel/Airy thin-film model with Kramers–Kronig consistency checks.

## Features

- Fresnel/Airy reflectance model with a node-based, PCHIP-interpolated *n(λ)*, *k(λ)*.
- Multi-angle fitting (8°, 20°, 40°, 60°) with angular-spread averaging and
  birefringence for the oblique angles.
- Thickness from interference maxima and from the full model fit.
- Kramers–Kronig consistency analysis.
- Tabulated optical constants for common substrates and films (see `materials/`;
  each CSV carries the attribution of its source data in the header).

## Running

    python main.py

## Documentation

- `docs/D1_user_manual.pdf` — user manual
- `docs/D2_physics_math_reference.pdf` — physics & mathematical reference
- `docs/D3_procedures.pdf` — operating procedures

## Citation

If you use OPHIRA in your work, please cite it — see `CITATION.cff` (GitHub and
Zenodo render it automatically), and cite the Zenodo DOI once the release is archived.

File: materials/films/Al2O3.csv
# Aluminium oxide (Al2O3) - n, k=0
# Computed from the Sellmeier equation of
#   I. H. Malitson and M. J. Dodge, J. Opt. Soc. Am. 62, 1405 (1972),
#   i.e. CRYSTALLINE sapphire, ordinary ray - same dataset as
#   substrates/Sapphire.csv. A deposited (amorphous) alumina film has a
#   lower index than this: check before using it on a real film.
wl_nm,n,k
250,1.845229,0.0
255,1.841115,0.0
260,1.837290,0.0
265,1.833726,0.0
270,1.830399,0.0
275,1.827287,0.0
280,1.824371,0.0
285,1.821634,0.0
290,1.819061,0.0
295,1.816638,0.0
300,1.814354,0.0
305,1.812198,0.0
310,1.810160,0.0
315,1.808231,0.0
320,1.806403,0.0
325,1.804669,0.0
330,1.803023,0.0
335,1.801457,0.0
340,1.799967,0.0
345,1.798549,0.0
350,1.797196,0.0
355,1.795905,0.0
360,1.794672,0.0
365,1.793494,0.0
370,1.792367,0.0
375,1.791287,0.0
380,1.790254,0.0
385,1.789262,0.0
390,1.788311,0.0
395,1.787398,0.0
400,1.786521,0.0
405,1.785678,0.0
410,1.784867,0.0
415,1.784086,0.0
420,1.783334,0.0
425,1.782609,0.0
430,1.781911,0.0
435,1.781237,0.0
440,1.780586,0.0
445,1.779957,0.0
450,1.779350,0.0
455,1.778763,0.0
460,1.778195,0.0
465,1.777646,0.0
470,1.777114,0.0
475,1.776599,0.0
480,1.776099,0.0
485,1.775615,0.0
490,1.775146,0.0
495,1.774690,0.0
500,1.774248,0.0
505,1.773818,0.0
510,1.773401,0.0
515,1.772995,0.0
520,1.772601,0.0
525,1.772217,0.0
530,1.771844,0.0
535,1.771481,0.0
540,1.771127,0.0
545,1.770782,0.0
550,1.770446,0.0
555,1.770119,0.0
560,1.769800,0.0
565,1.769488,0.0
570,1.769184,0.0
575,1.768887,0.0
580,1.768598,0.0
585,1.768315,0.0
590,1.768038,0.0
595,1.767768,0.0
600,1.767503,0.0
605,1.767245,0.0
610,1.766992,0.0
615,1.766744,0.0
620,1.766502,0.0
625,1.766265,0.0
630,1.766032,0.0
635,1.765804,0.0
640,1.765581,0.0
645,1.765362,0.0
650,1.765148,0.0
655,1.764937,0.0
660,1.764730,0.0
665,1.764528,0.0
670,1.764328,0.0
675,1.764133,0.0
680,1.763941,0.0
685,1.763752,0.0
690,1.763567,0.0
695,1.763384,0.0
700,1.763205,0.0
705,1.763029,0.0
710,1.762855,0.0
715,1.762684,0.0
720,1.762516,0.0
725,1.762351,0.0
730,1.762188,0.0
735,1.762028,0.0
740,1.761869,0.0
745,1.761714,0.0
750,1.761560,0.0
755,1.761409,0.0
760,1.761259,0.0
765,1.761112,0.0
770,1.760966,0.0
775,1.760823,0.0
780,1.760681,0.0
785,1.760542,0.0
790,1.760404,0.0
795,1.760267,0.0
800,1.760133,0.0
805,1.759999,0.0
810,1.759868,0.0
815,1.759738,0.0
820,1.759609,0.0
825,1.759482,0.0
830,1.759356,0.0
835,1.759232,0.0
840,1.759109,0.0
845,1.758987,0.0
850,1.758867,0.0
855,1.758747,0.0
860,1.758629,0.0
865,1.758512,0.0
870,1.758396,0.0
875,1.758281,0.0
880,1.758167,0.0
885,1.758054,0.0
890,1.757942,0.0
895,1.757831,0.0
900,1.757721,0.0
905,1.757612,0.0
910,1.757503,0.0
915,1.757396,0.0
920,1.757289,0.0
925,1.757184,0.0
930,1.757079,0.0
935,1.756974,0.0
940,1.756871,0.0
945,1.756768,0.0
950,1.756666,0.0
955,1.756564,0.0
960,1.756463,0.0
965,1.756363,0.0
970,1.756264,0.0
975,1.756165,0.0
980,1.756066,0.0
985,1.755968,0.0
990,1.755871,0.0
995,1.755774,0.0
1000,1.755678,0.0
1005,1.755582,0.0
1010,1.755487,0.0
1015,1.755392,0.0
1020,1.755298,0.0
1025,1.755204,0.0
1030,1.755111,0.0
1035,1.755018,0.0
1040,1.754925,0.0
1045,1.754833,0.0
1050,1.754741,0.0
1055,1.754649,0.0
1060,1.754558,0.0
1065,1.754467,0.0
1070,1.754377,0.0
1075,1.754287,0.0
1080,1.754197,0.0
1085,1.754107,0.0
1090,1.754018,0.0
1095,1.753929,0.0
1100,1.753840,0.0
1105,1.753752,0.0
1110,1.753664,0.0
1115,1.753576,0.0
1120,1.753488,0.0
1125,1.753401,0.0
1130,1.753313,0.0
1135,1.753226,0.0
1140,1.753139,0.0
1145,1.753053,0.0
1150,1.752966,0.0
1155,1.752880,0.0
1160,1.752794,0.0
1165,1.752708,0.0
1170,1.752622,0.0
1175,1.752536,0.0
1180,1.752451,0.0
1185,1.752366,0.0
1190,1.752280,0.0
1195,1.752195,0.0
1200,1.752110,0.0
1205,1.752025,0.0
1210,1.751940,0.0
1215,1.751856,0.0
1220,1.751771,0.0
1225,1.751687,0.0
1230,1.751602,0.0
1235,1.751518,0.0
1240,1.751434,0.0
1245,1.751349,0.0
1250,1.751265,0.0
1255,1.751181,0.0
1260,1.751097,0.0
1265,1.751013,0.0
1270,1.750929,0.0
1275,1.750845,0.0
1280,1.750761,0.0
1285,1.750677,0.0
1290,1.750594,0.0
1295,1.750510,0.0
1300,1.750426,0.0
1305,1.750342,0.0
1310,1.750258,0.0
1315,1.750175,0.0
1320,1.750091,0.0
1325,1.750007,0.0
1330,1.749923,0.0
1335,1.749839,0.0
1340,1.749756,0.0
1345,1.749672,0.0
1350,1.749588,0.0
1355,1.749504,0.0
1360,1.749420,0.0
1365,1.749336,0.0
1370,1.749252,0.0
1375,1.749168,0.0
1380,1.749084,0.0
1385,1.749000,0.0
1390,1.748916,0.0
1395,1.748831,0.0
1400,1.748747,0.0
1405,1.748663,0.0
1410,1.748578,0.0
1415,1.748494,0.0
1420,1.748410,0.0
1425,1.748325,0.0
1430,1.748240,0.0
1435,1.748156,0.0
1440,1.748071,0.0
1445,1.747986,0.0
1450,1.747901,0.0
1455,1.747816,0.0
1460,1.747731,0.0
1465,1.747646,0.0
1470,1.747560,0.0
1475,1.747475,0.0
1480,1.747389,0.0
1485,1.747304,0.0
1490,1.747218,0.0
1495,1.747132,0.0
1500,1.747046,0.0
1505,1.746961,0.0
1510,1.746874,0.0
1515,1.746788,0.0
1520,1.746702,0.0
1525,1.746615,0.0
1530,1.746529,0.0
1535,1.746442,0.0
1540,1.746356,0.0
1545,1.746269,0.0
1550,1.746182,0.0
1555,1.746094,0.0
1560,1.746007,0.0
1565,1.745920,0.0
1570,1.745832,0.0
1575,1.745745,0.0
1580,1.745657,0.0
1585,1.745569,0.0
1590,1.745481,0.0
1595,1.745393,0.0
1600,1.745304,0.0
1605,1.745216,0.0
1610,1.745127,0.0
1615,1.745039,0.0
1620,1.744950,0.0
1625,1.744861,0.0
1630,1.744772,0.0
1635,1.744682,0.0
1640,1.744593,0.0
1645,1.744503,0.0
1650,1.744413,0.0
1655,1.744323,0.0
1660,1.744233,0.0
1665,1.744143,0.0
1670,1.744053,0.0
1675,1.743962,0.0
1680,1.743871,0.0
1685,1.743781,0.0
1690,1.743689,0.0
1695,1.743598,0.0
1700,1.743507,0.0
1705,1.743415,0.0
1710,1.743324,0.0
1715,1.743232,0.0
1720,1.743140,0.0
1725,1.743048,0.0
1730,1.742955,0.0
1735,1.742863,0.0
1740,1.742770,0.0
1745,1.742677,0.0
1750,1.742584,0.0
1755,1.742491,0.0
1760,1.742397,0.0
1765,1.742304,0.0
1770,1.742210,0.0
1775,1.742116,0.0
1780,1.742022,0.0
1785,1.741927,0.0
1790,1.741833,0.0
1795,1.741738,0.0
1800,1.741643,0.0
1805,1.741548,0.0
1810,1.741453,0.0
1815,1.741358,0.0
1820,1.741262,0.0
1825,1.741166,0.0
1830,1.741070,0.0
1835,1.740974,0.0
1840,1.740877,0.0
1845,1.740781,0.0
1850,1.740684,0.0
1855,1.740587,0.0
1860,1.740490,0.0
1865,1.740393,0.0
1870,1.740295,0.0
1875,1.740197,0.0
1880,1.740099,0.0
1885,1.740001,0.0
1890,1.739903,0.0
1895,1.739804,0.0
1900,1.739705,0.0
1905,1.739607,0.0
1910,1.739507,0.0
1915,1.739408,0.0
1920,1.739308,0.0
1925,1.739209,0.0
1930,1.739109,0.0
1935,1.739009,0.0
1940,1.738908,0.0
1945,1.738808,0.0
1950,1.738707,0.0
1955,1.738606,0.0
1960,1.738504,0.0
1965,1.738403,0.0
1970,1.738301,0.0
1975,1.738200,0.0
1980,1.738097,0.0
1985,1.737995,0.0
1990,1.737893,0.0
1995,1.737790,0.0
2000,1.737687,0.0
2005,1.737584,0.0
2010,1.737481,0.0
2015,1.737377,0.0
2020,1.737273,0.0
2025,1.737169,0.0
2030,1.737065,0.0
2035,1.736961,0.0
2040,1.736856,0.0
2045,1.736751,0.0
2050,1.736646,0.0
2055,1.736541,0.0
2060,1.736435,0.0
2065,1.736329,0.0
2070,1.736223,0.0
2075,1.736117,0.0
2080,1.736011,0.0
2085,1.735904,0.0
2090,1.735797,0.0
2095,1.735690,0.0
2100,1.735583,0.0
2105,1.735475,0.0
2110,1.735367,0.0
2115,1.735259,0.0
2120,1.735151,0.0
2125,1.735043,0.0
2130,1.734934,0.0
2135,1.734825,0.0
2140,1.734716,0.0
2145,1.734607,0.0
2150,1.734497,0.0
2155,1.734387,0.0
2160,1.734277,0.0
2165,1.734167,0.0
2170,1.734056,0.0
2175,1.733946,0.0
2180,1.733835,0.0
2185,1.733723,0.0
2190,1.733612,0.0
2195,1.733500,0.0
2200,1.733388,0.0
2205,1.733276,0.0
2210,1.733164,0.0
2215,1.733051,0.0
2220,1.732938,0.0
2225,1.732825,0.0
2230,1.732712,0.0
2235,1.732598,0.0
2240,1.732484,0.0
2245,1.732370,0.0
2250,1.732256,0.0
2255,1.732142,0.0
2260,1.732027,0.0
2265,1.731912,0.0
2270,1.731797,0.0
2275,1.731681,0.0
2280,1.731565,0.0
2285,1.731449,0.0
2290,1.731333,0.0
2295,1.731217,0.0
2300,1.731100,0.0
2305,1.730983,0.0
2310,1.730866,0.0
2315,1.730748,0.0
2320,1.730631,0.0
2325,1.730513,0.0
2330,1.730395,0.0
2335,1.730276,0.0
2340,1.730158,0.0
2345,1.730039,0.0
2350,1.729919,0.0
2355,1.729800,0.0
2360,1.729680,0.0
2365,1.729561,0.0
2370,1.729440,0.0
2375,1.729320,0.0
2380,1.729199,0.0
2385,1.729078,0.0
2390,1.728957,0.0
2395,1.728836,0.0
2400,1.728714,0.0
2405,1.728592,0.0
2410,1.728470,0.0
2415,1.728348,0.0
2420,1.728225,0.0
2425,1.728102,0.0
2430,1.727979,0.0
2435,1.727856,0.0
2440,1.727732,0.0
2445,1.727608,0.0
2450,1.727484,0.0
2455,1.727360,0.0
2460,1.727235,0.0
2465,1.727110,0.0
2470,1.726985,0.0
2475,1.726859,0.0
2480,1.726734,0.0
2485,1.726608,0.0
2490,1.726482,0.0
2495,1.726355,0.0
