Repository: guidomula/ophira

# OPHIRA — Optical Thin Film Reflectance Analyzer

OPHIRA is a graphical tool for fitting multi-angle optical reflectance spectra of
thin films (porous silicon and similar). From **unpolarized** reflectance
measurements it extracts the film thickness *d* and the dispersion of the refractive
index *n(λ)*, the extinction coefficient *k(λ)*, and the uniaxial birefringence
*Δn(λ)*, using a Fresnel/Airy thin-film model with Kramers–Kronig consistency checks.

## Features

- Fresnel/Airy reflectance model with a node-based, PCHIP-interpolated *n(λ)*, *k(λ)*.
- Multi-angle fitting (8°, 20°, 40°, 60°) with angular-spread averaging and
  birefringence for the oblique angles.
- Thickness from interference maxima and from the full model fit.
- Kramers–Kronig consistency analysis.
- Tabulated optical constants for common substrates and films (see `materials/`;
  each CSV carries the attribution of its source data in the header).

## Running

    python main.py

## Documentation

- `docs/D1_user_manual.pdf` — user manual
- `docs/D2_physics_math_reference.pdf` — physics & mathematical reference
- `docs/D3_procedures.pdf` — operating procedures

## Citation

If you use OPHIRA in your work, please cite it — see `CITATION.cff` (GitHub and
Zenodo render it automatically), and cite the Zenodo DOI once the release is archived.

File: materials/substrates/BK7.csv
# Schott N-BK7 borosilicate glass - n, k=0
# Computed from the Sellmeier coefficients of the Schott N-BK7 datasheet.
# Below 300 nm the datasheet range is left behind: extrapolation.
wl_nm,n,k
250,1.578110,0.0
260,1.571475,0.0
270,1.565786,0.0
280,1.560859,0.0
290,1.556556,0.0
300,1.552770,0.0
310,1.549417,0.0
320,1.546429,0.0
330,1.543752,0.0
340,1.541344,0.0
350,1.539166,0.0
360,1.537190,0.0
370,1.535390,0.0
380,1.533745,0.0
390,1.532236,0.0
400,1.530849,0.0
410,1.529569,0.0
420,1.528385,0.0
430,1.527288,0.0
440,1.526269,0.0
450,1.525320,0.0
460,1.524433,0.0
470,1.523605,0.0
480,1.522829,0.0
490,1.522100,0.0
500,1.521414,0.0
510,1.520769,0.0
520,1.520160,0.0
530,1.519584,0.0
540,1.519039,0.0
550,1.518522,0.0
560,1.518032,0.0
570,1.517566,0.0
580,1.517122,0.0
590,1.516699,0.0
600,1.516295,0.0
610,1.515909,0.0
620,1.515539,0.0
630,1.515186,0.0
640,1.514846,0.0
650,1.514520,0.0
660,1.514207,0.0
670,1.513905,0.0
680,1.513615,0.0
690,1.513335,0.0
700,1.513064,0.0
710,1.512802,0.0
720,1.512549,0.0
730,1.512304,0.0
740,1.512067,0.0
750,1.511836,0.0
760,1.511613,0.0
770,1.511395,0.0
780,1.511183,0.0
790,1.510977,0.0
800,1.510776,0.0
810,1.510580,0.0
820,1.510389,0.0
830,1.510202,0.0
840,1.510019,0.0
850,1.509840,0.0
860,1.509665,0.0
870,1.509493,0.0
880,1.509325,0.0
890,1.509159,0.0
900,1.508997,0.0
910,1.508837,0.0
920,1.508680,0.0
930,1.508526,0.0
940,1.508373,0.0
950,1.508223,0.0
960,1.508075,0.0
970,1.507929,0.0
980,1.507785,0.0
990,1.507643,0.0
1000,1.507502,0.0
1010,1.507363,0.0
1020,1.507225,0.0
1030,1.507089,0.0
1040,1.506954,0.0
1050,1.506820,0.0
1060,1.506688,0.0
1070,1.506556,0.0
1080,1.506425,0.0
1090,1.506296,0.0
1100,1.506167,0.0
1110,1.506039,0.0
1120,1.505912,0.0
1130,1.505786,0.0
1140,1.505660,0.0
1150,1.505535,0.0
1160,1.505410,0.0
1170,1.505286,0.0
1180,1.505162,0.0
1190,1.505039,0.0
1200,1.504917,0.0
1210,1.504794,0.0
1220,1.504672,0.0
1230,1.504550,0.0
1240,1.504429,0.0
1250,1.504308,0.0
1260,1.504186,0.0
1270,1.504066,0.0
1280,1.503945,0.0
1290,1.503824,0.0
1300,1.503703,0.0
1310,1.503583,0.0
1320,1.503462,0.0
1330,1.503342,0.0
1340,1.503221,0.0
1350,1.503101,0.0
1360,1.502980,0.0
1370,1.502859,0.0
1380,1.502739,0.0
1390,1.502618,0.0
1400,1.502496,0.0
1410,1.502375,0.0
1420,1.502254,0.0
1430,1.502132,0.0
1440,1.502010,0.0
1450,1.501888,0.0
1460,1.501766,0.0
1470,1.501643,0.0
1480,1.501521,0.0
1490,1.501397,0.0
1500,1.501274,0.0
1510,1.501150,0.0
1520,1.501026,0.0
1530,1.500902,0.0
1540,1.500777,0.0
1550,1.500652,0.0
1560,1.500527,0.0
1570,1.500401,0.0
1580,1.500274,0.0
1590,1.500148,0.0
1600,1.500021,0.0
1610,1.499893,0.0
1620,1.499765,0.0
1630,1.499637,0.0
1640,1.499508,0.0
1650,1.499379,0.0
1660,1.499249,0.0
1670,1.499119,0.0
1680,1.498988,0.0
1690,1.498857,0.0
1700,1.498725,0.0
1710,1.498593,0.0
1720,1.498460,0.0
1730,1.498326,0.0
1740,1.498193,0.0
1750,1.498058,0.0
1760,1.497923,0.0
1770,1.497788,0.0
1780,1.497652,0.0
1790,1.497515,0.0
1800,1.497378,0.0
1810,1.497240,0.0
1820,1.497101,0.0
1830,1.496962,0.0
1840,1.496823,0.0
1850,1.496683,0.0
1860,1.496542,0.0
1870,1.496400,0.0
1880,1.496258,0.0
1890,1.496115,0.0
1900,1.495972,0.0
1910,1.495828,0.0
1920,1.495683,0.0
1930,1.495538,0.0
1940,1.495392,0.0
1950,1.495245,0.0
1960,1.495098,0.0
1970,1.494950,0.0
1980,1.494801,0.0
1990,1.494652,0.0
2000,1.494502,0.0
2010,1.494351,0.0
2020,1.494199,0.0
2030,1.494047,0.0
2040,1.493894,0.0
2050,1.493741,0.0
2060,1.493586,0.0
2070,1.493431,0.0
2080,1.493275,0.0
2090,1.493119,0.0
2100,1.492962,0.0
2110,1.492804,0.0
2120,1.492645,0.0
2130,1.492485,0.0
2140,1.492325,0.0
2150,1.492164,0.0
2160,1.492002,0.0
2170,1.491840,0.0
2180,1.491676,0.0
2190,1.491512,0.0
2200,1.491347,0.0
2210,1.491182,0.0
2220,1.491015,0.0
2230,1.490848,0.0
2240,1.490680,0.0
2250,1.490511,0.0
2260,1.490341,0.0
2270,1.490171,0.0
2280,1.490000,0.0
2290,1.489828,0.0
2300,1.489655,0.0
2310,1.489481,0.0
2320,1.489306,0.0
2330,1.489131,0.0
2340,1.488955,0.0
2350,1.488778,0.0
2360,1.488600,0.0
2370,1.488421,0.0
2380,1.488241,0.0
2390,1.488061,0.0
2400,1.487879,0.0
2410,1.487697,0.0
2420,1.487514,0.0
2430,1.487330,0.0
2440,1.487145,0.0
2450,1.486960,0.0
2460,1.486773,0.0
2470,1.486586,0.0
2480,1.486397,0.0
2490,1.486208,0.0

File: materials/substrates/CaF2.csv
# Calcium fluoride (CaF2) - n, k=0
# Computed from the Sellmeier equation of
#   I. H. Malitson, Appl. Opt. 2, 1103 (1963).
wl_nm,n,k
250,1.467297,0.0
260,1.463912,0.0
270,1.460958,0.0
280,1.458362,0.0
290,1.456067,0.0
300,1.454026,0.0
310,1.452202,0.0
320,1.450564,0.0
330,1.449088,0.0
340,1.447752,0.0
350,1.446538,0.0
360,1.445432,0.0
370,1.444420,0.0
380,1.443493,0.0
390,1.442640,0.0
400,1.441854,0.0
410,1.441127,0.0
420,1.440454,0.0
430,1.439829,0.0
440,1.439248,0.0
450,1.438706,0.0
460,1.438200,0.0
470,1.437727,0.0
480,1.437283,0.0
490,1.436867,0.0
500,1.436476,0.0
510,1.436107,0.0
520,1.435759,0.0
530,1.435431,0.0
540,1.435120,0.0
550,1.434826,0.0
560,1.434548,0.0
570,1.434283,0.0
580,1.434031,0.0
590,1.433792,0.0
600,1.433564,0.0
610,1.433346,0.0
620,1.433139,0.0
630,1.432940,0.0
640,1.432750,0.0
650,1.432568,0.0
660,1.432394,0.0
670,1.432226,0.0
680,1.432066,0.0
690,1.431911,0.0
700,1.431762,0.0
710,1.431619,0.0
720,1.431481,0.0
730,1.431348,0.0
740,1.431219,0.0
750,1.431095,0.0
760,1.430974,0.0
770,1.430858,0.0
780,1.430745,0.0
790,1.430635,0.0
800,1.430529,0.0
810,1.430426,0.0
820,1.430326,0.0
830,1.430229,0.0
840,1.430134,0.0
850,1.430042,0.0
860,1.429952,0.0
870,1.429864,0.0
880,1.429778,0.0
890,1.429695,0.0
900,1.429613,0.0
910,1.429533,0.0
920,1.429455,0.0
930,1.429378,0.0
940,1.429303,0.0
950,1.429230,0.0
960,1.429158,0.0
970,1.429087,0.0
980,1.429018,0.0
990,1.428950,0.0
1000,1.428883,0.0
1010,1.428817,0.0
1020,1.428752,0.0
1030,1.428688,0.0
1040,1.428625,0.0
1050,1.428563,0.0
1060,1.428502,0.0
1070,1.428442,0.0
1080,1.428382,0.0
1090,1.428323,0.0
1100,1.428265,0.0
1110,1.428208,0.0
1120,1.428151,0.0
1130,1.428095,0.0
1140,1.428040,0.0
1150,1.427985,0.0
1160,1.427930,0.0
1170,1.427876,0.0
1180,1.427823,0.0
1190,1.427770,0.0
1200,1.427717,0.0
1210,1.427665,0.0
1220,1.427613,0.0
1230,1.427562,0.0
1240,1.427511,0.0
1250,1.427460,0.0
1260,1.427410,0.0
1270,1.427360,0.0
1280,1.427310,0.0
1290,1.427260,0.0
1300,1.427211,0.0
1310,1.427162,0.0
1320,1.427113,0.0
1330,1.427064,0.0
1340,1.427016,0.0
1350,1.426968,0.0
1360,1.426920,0.0
1370,1.426872,0.0
1380,1.426824,0.0
1390,1.426776,0.0
1400,1.426729,0.0
1410,1.426681,0.0
1420,1.426634,0.0
1430,1.426587,0.0
1440,1.426539,0.0
1450,1.426492,0.0
1460,1.426445,0.0
1470,1.426398,0.0
1480,1.426352,0.0
1490,1.426305,0.0
1500,1.426258,0.0
1510,1.426211,0.0
1520,1.426164,0.0
1530,1.426118,0.0
1540,1.426071,0.0
1550,1.426024,0.0
1560,1.425978,0.0
1570,1.425931,0.0
1580,1.425884,0.0
1590,1.425837,0.0
1600,1.425791,0.0
1610,1.425744,0.0
1620,1.425697,0.0
1630,1.425650,0.0
1640,1.425603,0.0
1650,1.425556,0.0
1660,1.425509,0.0
1670,1.425462,0.0
1680,1.425415,0.0
1690,1.425368,0.0
1700,1.425321,0.0
1710,1.425273,0.0
1720,1.425226,0.0
1730,1.425178,0.0
1740,1.425131,0.0
1750,1.425083,0.0
1760,1.425035,0.0
1770,1.424988,0.0
1780,1.424940,0.0
1790,1.424892,0.0
1800,1.424843,0.0
1810,1.424795,0.0
1820,1.424747,0.0
1830,1.424698,0.0
1840,1.424650,0.0
1850,1.424601,0.0
1860,1.424552,0.0
1870,1.424503,0.0
1880,1.424454,0.0
1890,1.424405,0.0
1900,1.424356,0.0
1910,1.424306,0.0
1920,1.424257,0.0
1930,1.424207,0.0
1940,1.424157,0.0
1950,1.424107,0.0
1960,1.424057,0.0
1970,1.424007,0.0
1980,1.423956,0.0
1990,1.423906,0.0
2000,1.423855,0.0
2010,1.423804,0.0
2020,1.423753,0.0
2030,1.423702,0.0
2040,1.423651,0.0
2050,1.423599,0.0
2060,1.423548,0.0
2070,1.423496,0.0
2080,1.423444,0.0
2090,1.423392,0.0
2100,1.423340,0.0
2110,1.423287,0.0
2120,1.423235,0.0
2130,1.423182,0.0
2140,1.423129,0.0
2150,1.423076,0.0
2160,1.423023,0.0
2170,1.422969,0.0
2180,1.422916,0.0
2190,1.422862,0.0
2200,1.422808,0.0
2210,1.422754,0.0
2220,1.422699,0.0
2230,1.422645,0.0
2240,1.422590,0.0
2250,1.422535,0.0
2260,1.422480,0.0
2270,1.422425,0.0
2280,1.422369,0.0
2290,1.422314,0.0
2300,1.422258,0.0
2310,1.422202,0.0
2320,1.422146,0.0
2330,1.422090,0.0
2340,1.422033,0.0
2350,1.421976,0.0
2360,1.421919,0.0
2370,1.421862,0.0
2380,1.421805,0.0
2390,1.421747,0.0
2400,1.421690,0.0
2410,1.421632,0.0
2420,1.421574,0.0
2430,1.421516,0.0
2440,1.421457,0.0
2450,1.421398,0.0
2460,1.421340,0.0
2470,1.421280,0.0
2480,1.421221,0.0
2490,1.421162,0.0

File: materials/substrates/Si.csv
# Crystalline silicon (c-Si) - n, k
# Baseline: Palik, Handbook of Optical Constants of Solids / M. A. Green,
#   Sol. Energy Mater. Sol. Cells 92, 1305 (2008).
# The 362-370 nm nodes resolve the E1 transition at ~367 nm after
#   D. E. Aspnes and A. A. Studna, Phys. Rev. B 27, 985 (1983).
# Do not thin out that region: the E1 position drives the fits on Si.
wl_nm,n,k
250,1.640,3.330
255,1.570,3.348
258,2.100,3.520
262,2.900,3.720
265,3.200,3.820
270,3.620,3.895
275,3.700,3.650
280,3.760,3.410
285,4.100,3.480
290,4.430,3.560
295,4.720,3.540
300,5.000,3.520
310,5.340,3.500
320,5.530,3.470
330,5.570,3.430
340,5.930,3.390
350,6.080,3.340
355,6.220,3.200
358,6.320,3.060
360,6.410,3.090
362,6.510,2.700
364,6.660,2.100
365,6.790,1.500
366,6.900,0.900
367,6.970,0.520
368,7.000,0.430
369,6.780,0.420
370,6.410,0.410
375,5.970,0.395
380,5.650,0.390
385,5.350,0.385
390,5.100,0.382
395,5.060,0.381
400,5.050,0.380
410,4.880,0.360
420,4.730,0.293
430,4.620,0.177
440,4.520,0.113
450,4.430,0.079
460,4.360,0.062
470,4.300,0.050
480,4.250,0.040
490,4.210,0.032
500,4.170,0.024
520,4.120,0.014
550,3.960,0.016
600,3.850,0.009
650,3.800,0.004
700,3.750,0.003
800,3.690,0.001
900,3.614,0.000
1000,3.570,0.000
1200,3.524,0.000
1500,3.495,0.000
2000,3.476,0.000
2500,3.465,0.000
